Repository: Fit2Tissue/Hyperelastic-Material-Models

File: Yeoh_Results.csv (part 1 of 3)
EntryName,RelatedPublication,OriginalDataAuthors,DataAvailability,ResultType,C10,C20,C30 ,ShearModulus,FittingQualityMetric,FittingQualityMetricType,Stretch_Range,Tissue_Category,Tissue_Origin,Tissue_Source,Tissue_Health_Status,Tissue_DirectionalCharacteristic,Tissue_LayerwiseCharacteristics,Other_Tissue_Details,Sample_Dimensions,Sample_Preparation_details,TestingMedium,TestingMode,Experimental_Equipment,ExperimentalDetails,Modelling Details,ModelSettings
Thisisatest,Thisisatest,Thisisatest,Thisisatest,Thisisatest,0.01,0.01,0.01,0.01,0.01,Thisisatest,0.01,Other,Thisisatest,Thisisatest,Thisisatest,Thisisatest,Thisisatest,Thisisatest,Thisisatest,Thisisatest,Thisisatest,Thisisatest,Thisisatest,Thisisatest,Thisisatest,Thisisatest
Sample2_0.2_radial.csv,https://doi.org/10.1098/rsos.160585,"Afshin Anssari-Benam, Andrea Bucchi, Hazel R. C. Screen and Sam L. Evans",10.17029/754df175-2aa1-4859-993f-4cb775c7122d,Individual,0.063074435,0.181795043,4.36E-07,0.126148869,0.0545,RMSE,1.6,Cardiac,Porcine,Slaughterhouse,Healthy,Radial,No layerwise characteristic,"[""Unique Tissue Name"":Porcine Atrioventricular Valve,""Additional Characteristics"": Porcine Atrioventricular Valve (""Central belly region"")]","[""Samplethickness"":N/A,""Samplewidth "": 5mm,""Samplelength "": 10mm,""sampleage"":N/A]","[""Tools"":N/A,""Chemicaltreatment "": Dulbecco’s Modified Eagle’s Medium,""Extra details"":None]",Not Known,UT,Bose Electroforce 3200 ,"[""mediummode "": Not Known,""preconditioning"":No preconditioning ]","[""Software"":""Python Flask App"",""Optimization_Type "": minimize,""Algorithm"":trust-constr]","[""InitialGuesses"":[1, 1, 1],""Bounds"": [[0, 1000], [0, 1000], [0, 1000]]]"
Sample3_0.2_radial.csv,https://doi.org/10.1098/rsos.160585,"Afshin Anssari-Benam, Andrea Bucchi, Hazel R. C. Screen and Sam L. Evans",10.17029/754df175-2aa1-4859-993f-4cb775c7122d,Individual,0.096115885,0.114666962,7.40E-06,0.19223177,0.0264,RMSE,1.6,Cardiac,Porcine,Slaughterhouse,Healthy,Radial,No layerwise characteristic,"[""Unique Tissue Name"":Porcine Atrioventricular Valve,""Additional Characteristics"": Porcine Atrioventricular Valve (""Central belly region"")]","[""Samplethickness"":N/A,""Samplewidth "": 5mm,""Samplelength "": 10mm,""sampleage"":N/A]","[""Tools"":N/A,""Chemicaltreatment "": Dulbecco’s Modified Eagle’s Medium,""Extra details"":None]",Not Known,UT,Bose Electroforce 3200 ,"[""mediummode "": Not Known,""preconditioning"":No preconditioning ]","[""Software"":""Python Flask App"",""Optimization_Type "": minimize,""Algorithm"":trust-constr]","[""InitialGuesses"":[1, 1, 1],""Bounds"": [[0, 1000], [0, 1000], [0, 1000]]]"
Sample1_0.2_radial.csv,https://doi.org/10.1098/rsos.160585,"Afshin Anssari-Benam, Andrea Bucchi, Hazel R. C. Screen and Sam L. Evans",10.17029/754df175-2aa1-4859-993f-4cb775c7122d,Individual,0.157934932,0.118740241,4.35E-07,0.315869863,0.0568,RMSE,1.6,Cardiac,Porcine,Slaughterhouse,Healthy,Radial,No layerwise characteristic,"[""Unique Tissue Name"":Porcine Atrioventricular Valve,""Additional Characteristics"": Porcine Atrioventricular Valve (""Central belly region"")]","[""Samplethickness"":N/A,""Samplewidth "": 5mm,""Samplelength "": 10mm,""sampleage"":N/A]","[""Tools"":N/A,""Chemicaltreatment "": Dulbecco’s Modified Eagle’s Medium,""Extra details"":None]",Not Known,UT,Bose Electroforce 3200 ,"[""mediummode "": Not Known,""preconditioning"":No preconditioning ]","[""Software"":""Python Flask App"",""Optimization_Type "": minimize,""Algorithm"":trust-constr]","[""InitialGuesses"":[1, 1, 1],""Bounds"": [[0, 1000], [0, 1000], [0, 1000]]]"
Sample1_0.5_radial.csv,https://doi.org/10.1098/rsos.160585,"Afshin Anssari-Benam, Andrea Bucchi, Hazel R. C. Screen and Sam L. Evans",10.17029/754df175-2aa1-4859-993f-4cb775c7122d,Individual,0.140868274,0.070278414,1.57E-06,0.281736548,0.0663,RMSE,1.6,Cardiac,Porcine,Slaughterhouse,Healthy,Radial,No layerwise characteristic,"[""Unique Tissue Name"":Porcine Atrioventricular Valve,""Additional Characteristics"": Porcine Atrioventricular Valve (""Central belly region"")]","[""Samplethickness"":N/A,""Samplewidth "": 5mm,""Samplelength "": 10mm,""sampleage"":N/A]","[""Tools"":N/A,""Chemicaltreatment "": Dulbecco’s Modified Eagle’s Medium,""Extra details"":None]",Not Known,UT,Bose Electroforce 3200 ,"[""mediummode "": Not Known,""preconditioning"":No preconditioning ]","[""Software"":""Python Flask App"",""Optimization_Type "": minimize,""Algorithm"":trust-constr]","[""InitialGuesses"":[1, 1, 1],""Bounds"": [[0, 1000], [0, 1000], [0, 1000]]]"
Sample2_0.5_radial.csv,https://doi.org/10.1098/rsos.160585,"Afshin Anssari-Benam, Andrea Bucchi, Hazel R. C. Screen and Sam L. Evans",10.17029/754df175-2aa1-4859-993f-4cb775c7122d,Individual,0.064557047,0.101056363,1.17E-05,0.129114093,0.0101,RMSE,1.6,Cardiac,Porcine,Slaughterhouse,Healthy,Radial,No layerwise characteristic,"[""Unique Tissue Name"":Porcine Atrioventricular Valve,""Additional Characteristics"": Porcine Atrioventricular Valve (""Central belly region"")]","[""Samplethickness"":N/A,""Samplewidth "": 5mm,""Samplelength "": 10mm,""sampleage"":N/A]","[""Tools"":N/A,""Chemicaltreatment "": Dulbecco’s Modified Eagle’s Medium,""Extra details"":None]",Not Known,UT,Bose Electroforce 3200 ,"[""mediummode "": Not Known,""preconditioning"":No preconditioning ]","[""Software"":""Python Flask App"",""Optimization_Type "": minimize,""Algorithm"":trust-constr]","[""InitialGuesses"":[1, 1, 1],""Bounds"": [[0, 1000], [0, 1000], [0, 1000]]]"
Sample3_0.5_radial.csv,https://doi.org/10.1098/rsos.160585,"Afshin Anssari-Benam, Andrea Bucchi, Hazel R. C. Screen and Sam L. Evans",10.17029/754df175-2aa1-4859-993f-4cb775c7122d,Individual,0.040976718,0.087955502,1.48E-06,0.081953436,0.0149,RMSE,1.6,Cardiac,Porcine,Slaughterhouse,Healthy,Radial,No layerwise characteristic,"[""Unique Tissue Name"":Porcine Atrioventricular Valve,""Additional Characteristics"": Porcine Atrioventricular Valve (""Central belly region"")]","[""Samplethickness"":N/A,""Samplewidth "": 5mm,""Samplelength "": 10mm,""sampleage"":N/A]","[""Tools"":N/A,""Chemicaltreatment "": Dulbecco’s Modified Eagle’s Medium,""Extra details"":None]",Not Known,UT,Bose Electroforce 3200 ,"[""mediummode "": Not Known,""preconditioning"":No preconditioning ]","[""Software"":""Python Flask App"",""Optimization_Type "": minimize,""Algorithm"":trust-constr]","[""InitialGuesses"":[1, 1, 1],""Bounds"": [[0, 1000], [0, 1000], [0, 1000]]]"
Sample1_0.2_circumferential.csv,https://doi.org/10.1098/rsos.160585,"Afshin Anssari-Benam, Andrea Bucchi, Hazel R. C. Screen and Sam L. Evans",10.17029/754df175-2aa1-4859-993f-4cb775c7122d,Individual,1.60257064,5.027017127,0.000361595,3.20514128,0.1374,RMSE,1.3,Cardiac,Porcine,Slaughterhouse,Healthy,Circumferential,No layerwise characteristic,"[""Unique Tissue Name"":Porcine Atrioventricular Valve,""Additional Characteristics"": Porcine Atrioventricular Valve (""Central belly region"")]","[""Samplethickness"":N/A,""Samplewidth "": 5mm,""Samplelength "": 10mm,""sampleage"":N/A]","[""Tools"":N/A,""Chemicaltreatment "": Dulbecco’s Modified Eagle’s Medium,""Extra details"":None]",Not Known,UT,Bose Electroforce 3200 ,"[""mediummode "": Not Known,""preconditioning"":No preconditioning ]","[""Software"":""Python Flask App"",""Optimization_Type "": minimize,""Algorithm"":trust-constr]","[""InitialGuesses"":[1, 1, 1],""Bounds"": [[0, 1000], [0, 1000], [0, 1000]]]"
Sample2_0.2_circumferential.csv,https://doi.org/10.1098/rsos.160585,"Afshin Anssari-Benam, Andrea Bucchi, Hazel R. C. Screen and Sam L. Evans",10.17029/754df175-2aa1-4859-993f-4cb775c7122d,Individual,1.073468465,7.427136874,6.61E-08,2.146936931,0.2082,RMSE,1.3,Cardiac,Porcine,Slaughterhouse,Healthy,Circumferential,No layerwise characteristic,"[""Unique Tissue Name"":Porcine Atrioventricular Valve,""Additional Characteristics"": Porcine Atrioventricular Valve (""Central belly region"")]","[""Samplethickness"":N/A,""Samplewidth "": 5mm,""Samplelength "": 10mm,""sampleage"":N/A]","[""Tools"":N/A,""Chemicaltreatment "": Dulbecco’s Modified Eagle’s Medium,""Extra details"":None]",Not Known,UT,Bose Electroforce 3200 ,"[""mediummode "": Not Known,""preconditioning"":No preconditioning ]","[""Software"":""Python Flask App"",""Optimization_Type "": minimize,""Algorithm"":trust-constr]","[""InitialGuesses"":[1, 1, 1],""Bounds"": [[0, 1000], [0, 1000], [0, 1000]]]"
Sample3_0.2_circumferential.csv,https://doi.org/10.1098/rsos.160585,"Afshin Anssari-Benam, Andrea Bucchi, Hazel R. C. Screen and Sam L. Evans",10.17029/754df175-2aa1-4859-993f-4cb775c7122d,Individual,0.823674081,5.136009362,2.75E-08,1.647348161,0.2466,RMSE,1.3,Cardiac,Porcine,Slaughterhouse,Healthy,Circumferential,No layerwise characteristic,"[""Unique Tissue Name"":Porcine Atrioventricular Valve,""Additional Characteristics"": Porcine Atrioventricular Valve (""Central belly region"")]","[""Samplethickness"":N/A,""Samplewidth "": 5mm,""Samplelength "": 10mm,""sampleage"":N/A]","[""Tools"":N/A,""Chemicaltreatment "": Dulbecco’s Modified Eagle’s Medium,""Extra details"":None]",Not Known,UT,Bose Electroforce 3200 ,"[""mediummode "": Not Known,""preconditioning"":No preconditioning ]","[""Software"":""Python Flask App"",""Optimization_Type "": minimize,""Algorithm"":trust-constr]","[""InitialGuesses"":[1, 1, 1],""Bounds"": [[0, 1000], [0, 1000], [0, 1000]]]"
Sample1_0.5_circumferential.csv,https://doi.org/10.1098/rsos.160585,"Afshin Anssari-Benam, Andrea Bucchi, Hazel R. C. Screen and Sam L. Evans",10.17029/754df175-2aa1-4859-993f-4cb775c7122d,Individual,0.97070032,9.866203828,3.36E-08,1.941400641,0.3075,RMSE,1.3,Cardiac,Porcine,Slaughterhouse,Healthy,Circumferential,No layerwise characteristic,"[""Unique Tissue Name"":Porcine Atrioventricular Valve,""Additional Characteristics"": Porcine Atrioventricular Valve (""Central belly region"")]","[""Samplethickness"":N/A,""Samplewidth "": 5mm,""Samplelength "": 10mm,""sampleage"":N/A]","[""Tools"":N/A,""Chemicaltreatment "": Dulbecco’s Modified Eagle’s Medium,""Extra details"":None]",Not Known,UT,Bose Electroforce 3200 ,"[""mediummode "": Not Known,""preconditioning"":No preconditioning ]","[""Software"":""Python Flask App"",""Optimization_Type "": minimize,""Algorithm"":trust-constr]","[""InitialGuesses"":[1, 1, 1],""Bounds"": [[0, 1000], [0, 1000], [0, 1000]]]"
Sample2_0.5_circumferential.csv,https://doi.org/10.1098/rsos.160585,"Afshin Anssari-Benam, Andrea Bucchi, Hazel R. C. Screen and Sam L. Evans",10.17029/754df175-2aa1-4859-993f-4cb775c7122d,Individual,1.31899042,9.201169864,1.60E-07,2.63798084,0.1375,RMSE,1.3,Cardiac,Porcine,Slaughterhouse,Healthy,Circumferential,No layerwise characteristic,"[""Unique Tissue Name"":Porcine Atrioventricular Valve,""Additional Characteristics"": Porcine Atrioventricular Valve (""Central belly region"")]","[""Samplethickness"":N/A,""Samplewidth "": 5mm,""Samplelength "": 10mm,""sampleage"":N/A]","[""Tools"":N/A,""Chemicaltreatment "": Dulbecco’s Modified Eagle’s Medium,""Extra details"":None]",Not Known,UT,Bose Electroforce 3200 ,"[""mediummode "": Not Known,""preconditioning"":No preconditioning ]","[""Software"":""Python Flask App"",""Optimization_Type "": minimize,""Algorithm"":trust-constr]","[""InitialGuesses"":[1, 1, 1],""Bounds"": [[0, 1000], [0, 1000], [0, 1000]]]"
Sample3_0.5_circumferential.csv,https://doi.org/10.1098/rsos.160585,"Afshin Anssari-Benam, Andrea Bucchi, Hazel R. C. Screen and Sam L. Evans",10.17029/754df175-2aa1-4859-993f-4cb775c7122d,Individual,0.985910515,9.903346149,4.28E-08,1.97182103,0.2707,RMSE,1.3,Cardiac,Porcine,Slaughterhouse,Healthy,Circumferential,No layerwise characteristic,"[""Unique Tissue Name"":Porcine Atrioventricular Valve,""Additional Characteristics"": Porcine Atrioventricular Valve (""Central belly region"")]","[""Samplethickness"":N/A,""Samplewidth "": 5mm,""Samplelength "": 10mm,""sampleage"":N/A]","[""Tools"":N/A,""Chemicaltreatment "": Dulbecco’s Modified Eagle’s Medium,""Extra details"":None]",Not Known,UT,Bose Electroforce 3200 ,"[""mediummode "": Not Known,""preconditioning"":No preconditioning ]","[""Software"":""Python Flask App"",""Optimization_Type "": minimize,""Algorithm"":trust-constr]","[""InitialGuesses"":[1, 1, 1],""Bounds"": [[0, 1000], [0, 1000], [0, 1000]]]"
bovine_lateral_meniscus_radial_02c_yield.csv, 10.1098/rsos.181166,"John M Peloquin , Michael H Santare , Dawn M Elliott ",10.17605/OSF.IO/HQXT8,Individual,0.037647878,21.43136385,97.62022886,0.075295756,0.0142,RMSE,1.144596,Musculoskeletal,Bovine,Laboratory,Healthy,Radial,No layerwise characteristic,"[""Unique Tissue Name"":Bovine Meniscus Lateral Radial,""Additional Characteristics"": Bovine Meniscus Lateral Radial]","[""Samplethickness"":1.673750551,""Samplewidth "": 6 ± 0.5,""Samplelength "": 13 ± 0.5,""sampleage"":N/A]","[""Tools"":Leica SM2400 sledge microtome,""Chemicaltreatment "": Phosphate Buffer Solution ,""Extra details"":None]",Dry,UT,Instron 5943,"[""mediummode "": Dry,""preconditioning"":10 cycles @ 4% strain]","[""Software"":""Python Flask App"",""Optimization_Type "": minimize,""Algorithm"":trust-constr]","[""InitialGuesses"":[1, 1, 1],""Bounds"": [[0, 1000], [0, 1000], [0, 1000]]]"
bovine_lateral_meniscus_radial_ae_01a_yield.csv, 10.1098/rsos.181166,"John M Peloquin , Michael H Santare , Dawn M Elliott ",10.17605/OSF.IO/HQXT8,Individual,2.64E-06,8.977603528,4.345328194,5.28E-06,0.0303,RMSE,1.211315,Musculoskeletal,Bovine,Laboratory,Healthy,Radial,No layerwise characteristic,"[""Unique Tissue Name"":Bovine Meniscus Lateral Radial,""Additional Characteristics"": Bovine Meniscus Lateral Radial]","[""Samplethickness"":1.857850691,""Samplewidth "": 5.5 ± 0.5,""Samplelength "": 9.5 ± 0.5,""sampleage"":N/A]","[""Tools"":Leica SM2400 sledge microtome,""Chemicaltreatment "": Phosphate Buffer Solution ,""Extra details"":None]",Dry,UT,Instron 5943,"[""mediummode "": Dry,""preconditioning"":10 cycles @ 4% strain]","[""Software"":""Python Flask App"",""Optimization_Type "": minimize,""Algorithm"":trust-constr]","[""InitialGuesses"":[1, 1, 1],""Bounds"": [[0, 1000], [0, 1000], [0, 1000]]]"
bovine_lateral_meniscus_radial_ae_03_yield.csv, 10.1098/rsos.181166,"John M Peloquin , Michael H Santare , Dawn M Elliott ",10.17605/OSF.IO/HQXT8,Individual,1.430091556,13.43699472,0.00609155,2.860183112,0.0757,RMSE,1.177617,Musculoskeletal,Bovine,Laboratory,Healthy,Radial,No layerwise characteristic,"[""Unique Tissue Name"":Bovine Meniscus Lateral Radial,""Additional Characteristics"": Bovine Meniscus Lateral Radial]","[""Samplethickness"":1.504575637,""Samplewidth "": 5.5 ± 0.5,""Samplelength "": 11.5 ± 0.5,""sampleage"":N/A]","[""Tools"":Leica SM2400 sledge microtome,""Chemicaltreatment "": Phosphate Buffer Solution ,""Extra details"":None]",Dry,UT,Instron 5943,"[""mediummode "": Dry,""preconditioning"":10 cycles @ 4% strain]","[""Software"":""Python Flask App"",""Optimization_Type "": minimize,""Algorithm"":trust-constr]","[""InitialGuesses"":[1, 1, 1],""Bounds"": [[0, 1000], [0, 1000], [0, 1000]]]"
bovine_lateral_meniscus_radial_aa_02b_yield.csv, 10.1098/rsos.181166,"John M Peloquin , Michael H Santare , Dawn M Elliott ",10.17605/OSF.IO/HQXT8,Individual,0.790066441,5.491305346,0.000212397,1.580132882,0.0263,RMSE,1.170873,Musculoskeletal,Bovine,Laboratory,Healthy,Radial,No layerwise characteristic,"[""Unique Tissue Name"":Bovine Meniscus Lateral Radial,""Additional Characteristics"": Bovine Meniscus Lateral Radial]","[""Samplethickness"":1.669193073,""Samplewidth "": 5.5 ± 0.5,""Samplelength "": 16.5 ± 0.5,""sampleage"":N/A]","[""Tools"":Leica SM2400 sledge microtome,""Chemicaltreatment "": Phosphate Buffer Solution ,""Extra details"":None]",Dry,UT,Instron 5943,"[""mediummode "": Dry,""preconditioning"":10 cycles @ 4% strain]","[""Software"":""Python Flask App"",""Optimization_Type "": minimize,""Algorithm"":trust-constr]","[""InitialGuesses"":[1, 1, 1],""Bounds"": [[0, 1000], [0, 1000], [0, 1000]]]"
bovine_lateral_meniscus_radial_af2d_yield.csv, 10.1098/rsos.181166,"John M Peloquin , Michael H Santare , Dawn M Elliott ",10.17605/OSF.IO/HQXT8,Individual,1.970842482,46.97243627,0.000119077,3.941684963,0.0445,RMSE,1.092793,Musculoskeletal,Bovine,Laboratory,Healthy,Radial,No layerwise characteristic,"[""Unique Tissue Name"":Bovine Meniscus Lateral Radial,""Additional Characteristics"": Bovine Meniscus Lateral Radial]","[""Samplethickness"":1.739374112,""Samplewidth "": 4 ± 0.5,""Samplelength "": 16 ± 0.5,""sampleage"":N/A]","[""Tools"":Leica SM2400 sledge microtome,""Chemicaltreatment "": Phosphate Buffer Solution ,""Extra details"":None]",Dry,UT,Instron 5943,"[""mediummode "": Dry,""preconditioning"":10 cycles @ 4% strain]","[""Software"":""Python Flask App"",""Optimization_Type "": minimize,""Algorithm"":trust-constr]","[""InitialGuesses"":[1, 1, 1],""Bounds"": [[0, 1000], [0, 1000], [0, 1000]]]"
bovine_lateral_meniscus_radial_ae_01b_yield.csv, 10.1098/rsos.181166,"John M Peloquin , Michael H Santare , Dawn M Elliott ",10.17605/OSF.IO/HQXT8,Individual,0.349794559,12.94355801,0.002023947,0.699589117,0.0119,RMSE,1.135031,Musculoskeletal,Bovine,Laboratory,Healthy,Radial,No layerwise characteristic,"[""Unique Tissue Name"":Bovine Meniscus Lateral Radial,""Additional Characteristics"": Bovine Meniscus Lateral Radial]","[""Samplethickness"":1.710106771,""Samplewidth "": 6 ± 0.5,""Samplelength "": 8 ± 0.5,""sampleage"":N/A]","[""Tools"":Leica SM2400 sledge microtome,""Chemicaltreatment "": Phosphate Buffer Solution ,""Extra details"":None]",Dry,UT,Instron 5943,"[""mediummode "": Dry,""preconditioning"":10 cycles @ 4% strain]","[""Software"":""Python Flask App"",""Optimization_Type "": minimize,""Algorithm"":trust-constr]","[""InitialGuesses"":[1, 1, 1],""Bounds"": [[0, 1000], [0, 1000], [0, 1000]]]"
bovine_lateral_meniscus_radial_aa_01a_yield.csv, 10.1098/rsos.181166,"John M Peloquin , Michael H Santare , Dawn M Elliott ",10.17605/OSF.IO/HQXT8,Individual,1.473364415,38.37025633,3.60E-05,2.946728831,0.0487,RMSE,1.113684,Musculoskeletal,Bovine,Laboratory,Healthy,Radial,No layerwise characteristic,"[""Unique Tissue Name"":Bovine Meniscus Lateral Radial,""Additional Characteristics"": Bovine Meniscus Lateral Radial]","[""Samplethickness"":1.641580988,""Samplewidth "": 5 ± 0.5,""Samplelength "": 11 ± 0.5,""sampleage"":N/A]","[""Tools"":Leica SM2400 sledge microtome,""Chemicaltreatment "": Phosphate Buffer Solution ,""Extra details"":None]",Dry,UT,Instron 5943,"[""mediummode "": Dry,""preconditioning"":10 cycles @ 4% strain]","[""Software"":""Python Flask App"",""Optimization_Type "": minimize,""Algorithm"":trust-constr]","[""InitialGuesses"":[1, 1, 1],""Bounds"": [[0, 1000], [0, 1000], [0, 1000]]]"
bovine_lateralmeniscus_radial_af_01d_yield.csv, 10.1098/rsos.181166,"John M Peloquin , Michael H Santare , Dawn M Elliott ",10.17605/OSF.IO/HQXT8,Individual,0.546175222,10.2659413,0.028057541,1.092350444,0.0126,RMSE,1.151592,Musculoskeletal,Bovine,Laboratory,Healthy,Radial,No layerwise characteristic,"[""Unique Tissue Name"":Bovine Meniscus Lateral Radial,""Additional Characteristics"": Bovine Meniscus Lateral Radial]","[""Samplethickness"":1.508379112,""Samplewidth "": 5.5 ± 0.5,""Samplelength "": 12 ± 0.5,""sampleage"":N/A]","[""Tools"":Leica SM2400 sledge microtome,""Chemicaltreatment "": Phosphate Buffer Solution ,""Extra details"":None]",Dry,UT,Instron 5943,"[""mediummode "": Dry,""preconditioning"":10 cycles @ 4% strain]","[""Software"":""Python Flask App"",""Optimization_Type "": minimize,""Algorithm"":trust-constr]","[""InitialGuesses"":[1, 1, 1],""Bounds"": [[0, 1000], [0, 1000], [0, 1000]]]"
bovine_lateral_meniscus_radial_af_02a_yield.csv, 10.1098/rsos.181166,"John M Peloquin , Michael H Santare , Dawn M Elliott ",10.17605/OSF.IO/HQXT8,Individual,2.13E-07,6.650976813,1.65E-08,4.27E-07,0.0396,RMSE,1.237276,Musculoskeletal,Bovine,Laboratory,Healthy,Radial,No layerwise characteristic,"[""Unique Tissue Name"":Bovine Meniscus Lateral Radial,""Additional Characteristics"": Bovine Meniscus Lateral Radial]","[""Samplethickness"":1.750776554,""Samplewidth "": 5.5 ± 0.5,""Samplelength "": 12.5 ± 0.5,""sampleage"":N/A]","[""Tools"":Leica SM2400 sledge microtome,""Chemicaltreatment "": Phosphate Buffer Solution ,""Extra details"":None]",Dry,UT,Instron 5943,"[""mediummode "": Dry,""preconditioning"":10 cycles @ 4% strain]","[""Software"":""Python Flask App"",""Optimization_Type "": minimize,""Algorithm"":trust-constr]","[""InitialGuesses"":[1, 1, 1],""Bounds"": [[0, 1000], [0, 1000], [0, 1000]]]"
bovine_lateral_meniscus_radial_ae_02c_yield.csv, 10.1098/rsos.181166,"John M Peloquin , Michael H Santare , Dawn M Elliott ",10.17605/OSF.IO/HQXT8,Individual,0.629959418,36.03843082,2.02E-05,1.259918837,0.0939,RMSE,1.143973,Musculoskeletal,Bovine,Laboratory,Healthy,Radial,No layerwise characteristic,"[""Unique Tissue Name"":Bovine Meniscus Lateral Radial,""Additional Characteristics"": Bovine Meniscus Lateral Radial]","[""Samplethickness"":1.904215515,""Samplewidth "": 7 ± 0.5,""Samplelength "": 15 ± 0.5,""sampleage"":N/A]","[""Tools"":Leica SM2400 sledge microtome,""Chemicaltreatment "": Phosphate Buffer Solution ,""Extra details"":None]",Dry,UT,Instron 5943,"[""mediummode "": Dry,""preconditioning"":10 cycles @ 4% strain]","[""Software"":""Python Flask App"",""Optimization_Type "": minimize,""Algorithm"":trust-constr]","[""InitialGuesses"":[1, 1, 1],""Bounds"": [[0, 1000], [0, 1000], [0, 1000]]]"
bovine_lateral_meniscus_radial_af_2c_yield.csv, 10.1098/rsos.181166,"John M Peloquin , Michael H Santare , Dawn M Elliott ",10.17605/OSF.IO/HQXT8,Individual,2.088843402,34.69021031,7.93E-05,4.177686804,0.0563,RMSE,1.096583,Musculoskeletal,Bovine,Laboratory,Healthy,Radial,No layerwise characteristic,"[""Unique Tissue Name"":Bovine Meniscus Lateral Radial,""Additional Characteristics"": Bovine Meniscus Lateral Radial]","[""Samplethickness"":1.852835221,""Samplewidth "": 5.5 ± 0.5,""Samplelength "": 11.5 ± 0.5,""sampleage"":N/A]","[""Tools"":Leica SM2400 sledge microtome,""Chemicaltreatment "": Phosphate Buffer Solution ,""Extra details"":None]",Dry,UT,Instron 5943,"[""mediummode "": Dry,""preconditioning"":10 cycles @ 4% strain]","[""Software"":""Python Flask App"",""Optimization_Type "": minimize,""Algorithm"":trust-constr]","[""InitialGuesses"":[1, 1, 1],""Bounds"": [[0, 1000], [0, 1000], [0, 1000]]]"
bovine_lateral_meniscus_radial_af_02b_yield.csv, 10.1098/rsos.181166,"John M Peloquin , Michael H Santare , Dawn M Elliott ",10.17605/OSF.IO/HQXT8,Individual,0.139399284,6.531812069,11.5042592,0.278798568,0.0144,RMSE,1.161996,Musculoskeletal,Bovine,Laboratory,Healthy,Radial,No layerwise characteristic,"[""Unique Tissue Name"":Bovine Meniscus Lateral Radial,""Additional Characteristics"": Bovine Meniscus Lateral Radial]","[""Samplethickness"":1.770253174,""Samplewidth "": 5 ± 0.5,""Samplelength "": 12 ± 0.5,""sampleage"":N/A]","[""Tools"":Leica SM2400 sledge microtome,""Chemicaltreatment "": Phosphate Buffer Solution ,""Extra details"":None]",Dry,UT,Instron 5943,"[""mediummode "": Dry,""preconditioning"":10 cycles @ 4% strain]","[""Software"":""Python Flask App"",""Optimization_Type "": minimize,""Algorithm"":trust-constr]","[""InitialGuesses"":[1, 1, 1],""Bounds"": [[0, 1000], [0, 1000], [0, 1000]]]"
bovine_lateral_meniscus_radial_bq_01_yield.csv, 10.1098/rsos.181166,"John M Peloquin , Michael H Santare , Dawn M Elliott ",10.17605/OSF.IO/HQXT8,Individual,1.00430576,3.95E-05,38.59083528,2.008611521,0.0119,RMSE,1.15095,Musculoskeletal,Bovine,Laboratory,Healthy,Radial,No layerwise characteristic,"[""Unique Tissue Name"":Bovine Meniscus Lateral Radial,""Additional Characteristics"": Bovine Meniscus Lateral Radial]","[""Samplethickness"":1.006193044,""Samplewidth "": 5.85 ± 0.15,""Samplelength "": 12.65 ± 0.15,""sampleage"":N/A]","[""Tools"":Leica SM2400 sledge microtome,""Chemicaltreatment "": Phosphate Buffer Solution ,""Extra details"":None]",Fluid,UT,Instron 5943,"[""mediummode "": Dry,""preconditioning"":10 cycles @ 4% strain]","[""Software"":""Python Flask App"",""Optimization_Type "": minimize,""Algorithm"":trust-constr]","[""InitialGuesses"":[1, 1, 1],""Bounds"": [[0, 1000], [0, 1000], [0, 1000]]]"
bovine_lateral_meniscus_radial_by_01_yield.csv, 10.1098/rsos.181166,"John M Peloquin , Michael H Santare , Dawn M Elliott ",10.17605/OSF.IO/HQXT8,Individual,1.539860328,28.2459591,5.37E-05,3.079720656,0.0819,RMSE,1.167085,Musculoskeletal,Bovine,Laboratory,Healthy,Radial,No layerwise characteristic,"[""Unique Tissue Name"":Bovine Meniscus Lateral Radial,""Additional Characteristics"": Bovine Meniscus Lateral Radial]","[""Samplethickness"":1.255794404,""Samplewidth "": 6.8 ± 0.05,""Samplelength "": 13.15 ± 0.15,""sampleage"":N/A]","[""Tools"":Leica SM2400 sledge microtome,""Chemicaltreatment "": Phosphate Buffer Solution ,""Extra details"":None]",Fluid,UT,Instron 5943,"[""mediummode "": Dry,""preconditioning"":10 cycles @ 4% strain]","[""Software"":""Python Flask App"",""Optimization_Type "": minimize,""Algorithm"":trust-constr]","[""InitialGuesses"":[1, 1, 1],""Bounds"": [[0, 1000], [0, 1000], [0, 1000]]]"
bovine_medial_meniscus_radial_ad_01_yield.csv, 10.1098/rsos.181166,"John M Peloquin , Michael H Santare , Dawn M Elliott ",10.17605/OSF.IO/HQXT8,Individual,0.649355654,11.37321997,1.42E-05,1.298711309,0.0837,RMSE,1.211788,Musculoskeletal,Bovine,Laboratory,Healthy,Radial,No layerwise characteristic,"[""Unique Tissue Name"":Bovine Meniscus Medial Radial,""Additional Characteristics"": Bovine Meniscus Medial Radial]","[""Samplethickness"":1.603795735,""Samplewidth "": 5.5 ± 0.5,""Samplelength "": 14.5 ± 0.5,""sampleage"":N/A]","[""Tools"":Leica SM2400 sledge microtome,""Chemicaltreatment "": Phosphate Buffer Solution ,""Extra details"":None]",Dry,UT,Instron 5943,"[""mediummode "": Dry,""preconditioning"":10 cycles @ 4% strain]","[""Software"":""Python Flask App"",""Optimization_Type "": minimize,""Algorithm"":trust-constr]","[""InitialGuesses"":[1, 1, 1],""Bounds"": [[0, 1000], [0, 1000], [0, 1000]]]"
bovine_medial_meniscus_radial_z_2_yield.csv, 10.1098/rsos.181166,"John M Peloquin , Michael H Santare , Dawn M Elliott ",10.17605/OSF.IO/HQXT8,Individual,0.94092741,10.54854867,0.000606804,1.881854819,0.0231,RMSE,1.15152,Musculoskeletal,Bovine,Laboratory,Healthy,Radial,No layerwise characteristic,"[""Unique Tissue Name"":Bovine Meniscus Medial Radial,""Additional Characteristics"": Bovine Meniscus Medial Radial]","[""Samplethickness"":1.519678147,""Samplewidth "": 4.3 ± 0.1,""Samplelength "": 15.0 ± 0.1,""sampleage"":N/A]","[""Tools"":Leica SM2400 sledge microtome,""Chemicaltreatment "": Phosphate Buffer Solution ,""Extra details"":None]",Dry,UT,Instron 5943,"[""mediummode "": Dry,""preconditioning"":10 cycles @ 4% strain]","[""Software"":""Python Flask App"",""Optimization_Type "": minimize,""Algorithm"":trust-constr]","[""InitialGuesses"":[1, 1, 1],""Bounds"": [[0, 1000], [0, 1000], [0, 1000]]]"
bovine_medial_meniscus_radial_ab_02_yield.csv, 10.1098/rsos.181166,"John M Peloquin , Michael H Santare , Dawn M Elliott ",10.17605/OSF.IO/HQXT8,Individual,0.820505102,12.8029708,0.003538371,1.641010204,0.0168,RMSE,1.113847,Musculoskeletal,Bovine,Laboratory,Healthy,Radial,No layerwise characteristic,"[""Unique Tissue Name"":Bovine Meniscus Medial Radial,""Additional Characteristics"": Bovine Meniscus Medial Radial]","[""Samplethickness"":1.67619787,""Samplewidth "": 6 ± 0.5,""Samplelength "": 13 ± 0.5,""sampleage"":N/A]","[""Tools"":Leica SM2400 sledge microtome,""Chemicaltreatment "": Phosphate Buffer Solution ,""Extra details"":None]",Dry,UT,Instron 5943,"[""mediummode "": Dry,""preconditioning"":10 cycles @ 4% strain]","[""Software"":""Python Flask App"",""Optimization_Type "": minimize,""Algorithm"":trust-constr]","[""InitialGuesses"":[1, 1, 1],""Bounds"": [[0, 1000], [0, 1000], [0, 1000]]]"
bovine_medial_meniscus_radial_ab_03_yield.csv, 10.1098/rsos.181166,"John M Peloquin , Michael H Santare , Dawn M Elliott ",10.17605/OSF.IO/HQXT8,Individual,0.666305781,2.928173814,3.39E-05,1.332611563,0.0206,RMSE,1.189921,Musculoskeletal,Bovine,Laboratory,Healthy,Radial,No layerwise characteristic,"[""Unique Tissue Name"":Bovine Meniscus Medial Radial,""Additional Characteristics"": Bovine Meniscus Medial Radial]","[""Samplethickness"":1.80371273,""Samplewidth "": 7 ± 0.5,""Samplelength "": 15 ± 0.5,""sampleage"":N/A]","[""Tools"":Leica SM2400 sledge microtome,""Chemicaltreatment "": Phosphate Buffer Solution ,""Extra details"":None]",Dry,UT,Instron 5943,"[""mediummode "": Dry,""preconditioning"":10 cycles @ 4% strain]","[""Software"":""Python Flask App"",""Optimization_Type "": minimize,""Algorithm"":trust-constr]","[""InitialGuesses"":[1, 1, 1],""Bounds"": [[0, 1000], [0, 1000], [0, 1000]]]"
bovine_medial_meniscus_radial_ad_01c_yeild.csv, 10.1098/rsos.181166,"John M Peloquin , Michael H Santare , Dawn M Elliott ",10.17605/OSF.IO/HQXT8,Individual,0.235150644,12.28689227,0.000666156,0.470301288,0.0172,RMSE,1.168157,Musculoskeletal,Bovine,Laboratory,Healthy,Radial,No layerwise characteristic,"[""Unique Tissue Name"":Bovine Meniscus Medial Radial,""Additional Characteristics"": Bovine Meniscus Medial Radial]","[""Samplethickness"":1.732759365,""Samplewidth "": 5 ± 0.5,""Samplelength "": 11 ± 0.5,""sampleage"":N/A]","[""Tools"":Leica SM2400 sledge microtome,""Chemicaltreatment "": Phosphate Buffer Solution ,""Extra details"":None]",Dry,UT,Instron 5943,"[""mediummode "": Dry,""preconditioning"":10 cycles @ 4% strain]","[""Software"":""Python Flask App"",""Optimization_Type "": minimize,""Algorithm"":trust-constr]","[""InitialGuesses"":[1, 1, 1],""Bounds"": [[0, 1000], [0, 1000], [0, 1000]]]"
bovine_medial_meniscus_radial_ah_01_a_yield.csv, 10.1098/rsos.181166,"John M Peloquin , Michael H Santare , Dawn M Elliott ",10.17605/OSF.IO/HQXT8,Individual,1.219306729,8.362645448,0.00028115,2.438613458,0.0413,RMSE,1.154152,Musculoskeletal,Bovine,Laboratory,Healthy,Radial,No layerwise characteristic,"[""Unique Tissue Name"":Bovine Meniscus Medial Radial,""Additional Characteristics"": Bovine Meniscus Medial Radial]","[""Samplethickness"":1.625657579,""Samplewidth "": 5 ± 0.5,""Samplelength "": 9.5 ± 0.5,""sampleage"":N/A]","[""Tools"":Leica SM2400 sledge microtome,""Chemicaltreatment "": Phosphate Buffer Solution ,""Extra details"":None]",Dry,UT,Instron 5943,"[""mediummode "": Dry,""preconditioning"":10 cycles @ 4% strain]","[""Software"":""Python Flask App"",""Optimization_Type "": minimize,""Algorithm"":trust-constr]","[""InitialGuesses"":[1, 1, 1],""Bounds"": [[0, 1000], [0, 1000], [0, 1000]]]"
bovine_medial_meniscus_radial_aa_01_yield.csv, 10.1098/rsos.181166,"John M Peloquin , Michael H Santare , Dawn M Elliott ",10.17605/OSF.IO/HQXT8,Individual,0.02596009,6.607896667,3.223894535,0.05192018,0.0172,RMSE,1.187629,Musculoskeletal,Bovine,Laboratory,Healthy,Radial,No layerwise characteristic,"[""Unique Tissue Name"":Bovine Meniscus Medial Radial,""Additional Characteristics"": Bovine Meniscus Medial Radial]","[""Samplethickness"":1.37963635,""Samplewidth "": 7 ± 0.5,""Samplelength "": 9 ± 0.5,""sampleage"":N/A]","[""Tools"":Leica SM2400 sledge microtome,""Chemicaltreatment "": Phosphate Buffer Solution ,""Extra details"":None]",Dry,UT,Instron 5943,"[""mediummode "": Dry,""preconditioning"":10 cycles @ 4% strain]","[""Software"":""Python Flask App"",""Optimization_Type "": minimize,""Algorithm"":trust-constr]","[""InitialGuesses"":[1, 1, 1],""Bounds"": [[0, 1000], [0, 1000], [0, 1000]]]"
bovine_medial_meniscus_radial_z_8_yield.csv, 10.1098/rsos.181166,"John M Peloquin , Michael H Santare , Dawn M Elliott ",10.17605/OSF.IO/HQXT8,Individual,2.17E-06,10.36501333,19.73776168,4.33E-06,0.1608,RMSE,1.258755,Musculoskeletal,Bovine,Laboratory,Healthy,Radial,No layerwise characteristic,"[""Unique Tissue Name"":Bovine Meniscus Medial Radial,""Additional Characteristics"": Bovine Meniscus Medial Radial]","[""Samplethickness"":1.036163314,""Samplewidth "": 3.4 ± 0.3,""Samplelength "": 9.5 ± 0.3,""sampleage"":N/A]","[""Tools"":Leica SM2400 sledge microtome,""Chemicaltreatment "": Phosphate Buffer Solution ,""Extra details"":None]",Dry,UT,Instron 5943,"[""mediummode "": Dry,""preconditioning"":10 cycles @ 4% strain]","[""Software"":""Python Flask App"",""Optimization_Type "": minimize,""Algorithm"":trust-constr]","[""InitialGuesses"":[1, 1, 1],""Bounds"": [[0, 1000], [0, 1000], [0, 1000]]]"
bovine_medial_meniscus_radial_ad_01d_yield.csv, 10.1098/rsos.181166,"John M Peloquin , Michael H Santare , Dawn M Elliott ",10.17605/OSF.IO/HQXT8,Individual,0.423097697,5.356739052,4.84E-05,0.846195394,0.0355,RMSE,1.218182,Musculoskeletal,Bovine,Laboratory,Healthy,Radial,No layerwise characteristic,"[""Unique Tissue Name"":Bovine Meniscus Medial Radial,""Additional Characteristics"": Bovine Meniscus Medial Radial]","[""Samplethickness"":1.70388574,""Samplewidth "": 5 ± 0.5,""Samplelength "": 10 ± 0.5,""sampleage"":N/A]","[""Tools"":Leica SM2400 sledge microtome,""Chemicaltreatment "": Phosphate Buffer Solution ,""Extra details"":None]",Dry,UT,Instron 5943,"[""mediummode "": Dry,""preconditioning"":10 cycles @ 4% strain]","[""Software"":""Python Flask App"",""Optimization_Type "": minimize,""Algorithm"":trust-constr]","[""InitialGuesses"":[1, 1, 1],""Bounds"": [[0, 1000], [0, 1000], [0, 1000]]]"
bovine_medial_meniscus_radial_aa_03_yield.csv, 10.1098/rsos.181166,"John M Peloquin , Michael H Santare , Dawn M Elliott ",10.17605/OSF.IO/HQXT8,Individual,0.286791504,6.85248479,0.000550024,0.573583008,0.0191,RMSE,1.2064,Musculoskeletal,Bovine,Laboratory,Healthy,Radial,No layerwise characteristic,"[""Unique Tissue Name"":Bovine Meniscus Medial Radial,""Additional Characteristics"": Bovine Meniscus Medial Radial]","[""Samplethickness"":1.51893445,""Samplewidth "": 8 ± 0.5,""Samplelength "": 9 ± 0.5,""sampleage"":N/A]","[""Tools"":Leica SM2400 sledge microtome,""Chemicaltreatment "": Phosphate Buffer Solution ,""Extra details"":None]",Dry,UT,Instron 5943,"[""mediummode "": Dry,""preconditioning"":10 cycles @ 4% strain]","[""Software"":""Python Flask App"",""Optimization_Type "": minimize,""Algorithm"":trust-constr]","[""InitialGuesses"":[1, 1, 1],""Bounds"": [[0, 1000], [0, 1000], [0, 1000]]]"
bovine_medial_meniscus_radial_z_4_yield.csv, 10.1098/rsos.181166,"John M Peloquin , Michael H Santare , Dawn M Elliott ",10.17605/OSF.IO/HQXT8,Individual,1.706513756,25.06626712,3.55E-05,3.413027512,0.0569,RMSE,1.121663,Musculoskeletal,Bovine,Laboratory,Healthy,Radial,No layerwise characteristic,"[""Unique Tissue Name"":Bovine Meniscus Medial Radial,""Additional Characteristics"": Bovine Meniscus Medial Radial]","[""Samplethickness"":1.172852909,""Samplewidth "": 4.4 ± 0.3,""Samplelength "": 13.5 ± 0.3,""sampleage"":N/A]","[""Tools"":Leica SM2400 sledge microtome,""Chemicaltreatment "": Phosphate Buffer Solution ,""Extra details"":None]",Dry,UT,Instron 5943,"[""mediummode "": Dry,""preconditioning"":10 cycles @ 4% strain]","[""Software"":""Python Flask App"",""Optimization_Type "": minimize,""Algorithm"":trust-constr]","[""InitialGuesses"":[1, 1, 1],""Bounds"": [[0, 1000], [0, 1000], [0, 1000]]]"
bovine_medial_meniscus_radial_as_01_yield.csv, 10.1098/rsos.181166,"John M Peloquin , Michael H Santare , Dawn M Elliott ",10.17605/OSF.IO/HQXT8,Individual,0.945234227,9.649238416,0.002221904,1.890468454,0.0419,RMSE,1.191036,Musculoskeletal,Bovine,Laboratory,Healthy,Radial,No layerwise characteristic,"[""Unique Tissue Name"":Bovine Meniscus Medial Radial,""Additional Characteristics"": Bovine Meniscus Medial Radial]","[""Samplethickness"":0.972882471,""Samplewidth "": 5.5 ± 0.3,""Samplelength "": 12.75 ± 0.3,""sampleage"":N/A]","[""Tools"":Leica SM2400 sledge microtome,""Chemicaltreatment "": Phosphate Buffer Solution ,""Extra details"":None]",Fluid,UT,Instron 5943,"[""mediummode "": Dry,""preconditioning"":10 cycles @ 4% strain]","[""Software"":""Python Flask App"",""Optimization_Type "": minimize,""Algorithm"":trust-constr]","[""InitialGuesses"":[1, 1, 1],""Bounds"": [[0, 1000], [0, 1000], [0, 1000]]]"
bovine_medial_meniscus_radial_bs_01_yield.csv, 10.1098/rsos.181166,"John M Peloquin , Michael H Santare , Dawn M Elliott ",10.17605/OSF.IO/HQXT8,Individual,1.829591759,0.000464845,216.9586303,3.659183519,0.057,RMSE,1.139525,Musculoskeletal,Bovine,Laboratory,Healthy,Radial,No layerwise characteristic,"[""Unique Tissue Name"":Bovine Meniscus Medial Radial,""Additional Characteristics"": Bovine Meniscus Medial Radial]","[""Samplethickness"":0.828394793,""Samplewidth "": 6.10 ± 0.05,""Samplelength "": 12.8 ± 0.07,""sampleage"":N/A]","[""Tools"":Leica SM2400 sledge microtome,""Chemicaltreatment "": Phosphate Buffer Solution ,""Extra details"":None]",Fluid,UT,Instron 5943,"[""mediummode "": Dry,""preconditioning"":10 cycles @ 4% strain]","[""Software"":""Python Flask App"",""Optimization_Type "": minimize,""Algorithm"":trust-constr]","[""InitialGuesses"":[1, 1, 1],""Bounds"": [[0, 1000], [0, 1000], [0, 1000]]]"
bovine_lateral_meniscus_circumferential_bu_01_yield.csv, 10.1098/rsos.181166,"John M Peloquin , Michael H Santare , Dawn M Elliott ",10.17605/OSF.IO/HQXT8,Individual,4.60031304,233.006993,2.01E-06,9.20062608,0.3744,RMSE,1.11472,Musculoskeletal,Bovine,Laboratory,Healthy,Circumferential,No layerwise characteristic,"[""Unique Tissue Name"":Bovine Meniscus Lateral Circumferential,""Additional Characteristics"": Bovine Meniscus  Lateral Circumferential]","[""Samplethickness"":0.972739974,""Samplewidth "": 10.5 ± 0.4 (central),""Samplelength "": 39.6 ± 0.3,""sampleage"":N/A]","[""Tools"":Leica SM2400 sledge microtome,""Chemicaltreatment "": Phosphate Buffer Solution ,""Extra details"":None]",Dry,UT,Instron 5943,"[""mediummode "": Fluid,""preconditioning"":10 cycles @ 4% strain]","[""Software"":""Python Flask App"",""Optimization_Type "": minimize,""Algorithm"":trust-constr]","[""InitialGuesses"":[1, 1, 1],""Bounds"": [[0, 1000], [0, 1000], [0, 1000]]]"
bovine_lateral_meniscus_circumferential_ao_02_yield.csv, 10.1098/rsos.181166,"John M Peloquin , Michael H Santare , Dawn M Elliott ",10.17605/OSF.IO/HQXT8,Individual,0.09983552,173.2017927,4.79E-05,0.19967104,0.2315,RMSE,1.127627,Musculoskeletal,Bovine,Laboratory,Healthy,Circumferential,No layerwise characteristic,"[""Unique Tissue Name"":Bovine Meniscus Lateral Circumferential,""Additional Characteristics"": Bovine Meniscus  Lateral Circumferential]","[""Samplethickness"":1.536048392,""Samplewidth "": 9 ± 0.5(central),""Samplelength "": 39 ± 0.5,""sampleage"":N/A]","[""Tools"":Leica SM2400 sledge microtome,""Chemicaltreatment "": Phosphate Buffer Solution ,""Extra details"":None]",Dry,UT,Instron 5943,"[""mediummode "": Fluid,""preconditioning"":10 cycles @ 4% strain]","[""Software"":""Python Flask App"",""Optimization_Type "": minimize,""Algorithm"":trust-constr]","[""InitialGuesses"":[1, 1, 1],""Bounds"": [[0, 1000], [0, 1000], [0, 1000]]]"
bovine_lateral_meniscus_circumferential_ci_02_yield.csv, 10.1098/rsos.181166,"John M Peloquin , Michael H Santare , Dawn M Elliott ",10.17605/OSF.IO/HQXT8,Individual,12.48791281,385.8775843,9.01E-06,24.97582561,0.4651,RMSE,1.085404,Musculoskeletal,Bovine,Laboratory,Healthy,Circumferential,No layerwise characteristic,"[""Unique Tissue Name"":Bovine Meniscus Lateral Circumferential,""Additional Characteristics"": Bovine Meniscus  Lateral Circumferential]","[""Samplethickness"":0.983479744,""Samplewidth "": 13 ± 0.5(central),""Samplelength "": 35 ± 0.5,""sampleage"":N/A]","[""Tools"":Leica SM2400 sledge microtome,""Chemicaltreatment "": Phosphate Buffer Solution ,""Extra details"":None]",Dry,UT,Instron 5943,"[""mediummode "": Fluid,""preconditioning"":10 cycles @ 4% strain]","[""Software"":""Python Flask App"",""Optimization_Type "": minimize,""Algorithm"":trust-constr]","[""InitialGuesses"":[1, 1, 1],""Bounds"": [[0, 1000], [0, 1000], [0, 1000]]]"
